Repository: PV-Lab/MOBO-Kit

# MOBO-Kit

by Ethan Schwartz, Daniel Abdoue, Nicky Evans, and Tonio Buonassisi

<h1>
</h1>

<h4 align="center">
</h4>

**MOBO-Kit** accelerates design of experiments with **multi-objective Bayesian
optimization**. It proposes small batches of experimental conditions that trade
off several objectives at once, for problems with more than two inputs and more
than two outputs. Developed across the University of Washington, UC San Diego and
MIT, and demonstrated on slot-die coated perovskite films.

## The campaign loop

A campaign runs in three rounds. Each proposed condition is run in triplicate so
reproducibility can be measured.

| Round | Method | Conditions | Films |
|---|---|---:|---:|
| R0 | Latin hypercube sampling | 15 | 45 |
| R1 | UCB-HVI + local penalization | 5 | 15 |
| R2 | qLogNEHVI | 3 | 9 |

```python
from mobo_kit.campaign import load_campaign_config, run_r0_lhs, run_r1_ucb, run_r2_qlognehvi

config = load_campaign_config("configs/campaign_d2d_perovskite.yaml")

r0 = run_r0_lhs(config, n=15)                       # space-filling, no model
r1 = run_r1_ucb(config, X_phys, Y_model, n=5)       # after R0 is measured
r2 = run_r2_qlognehvi(config, X_phys, Y_model, n=3) # after R1 is measured
```

Each call returns a `RoundResult` with `conditions` (distinct recipes, physical
units), `replicates` (one row per film, grouped), and `diagnostics` (seed, pool
size, and a validity report).

**New to this repo?** Read `docs/HANDOFF.md` first — reading order, open issues in
priority order, and the questions already settled. `docs/CAMPAIGN_STATUS.md` is the
working guide: what to pass, what comes back, how to plot it.

## Running a round without writing code

Double-click **`launch_mobo_kit.bat`** (Windows) or **`launch_mobo_kit.command`**
(macOS — `chmod +x` it once first). A small window opens:

1. **Browse** to the campaign workbook. It is remembered next time.
2. **Check workbook** — reports which round is due, and anything the read
   noticed: a stored score that no longer matches its measurements, a reading the
   operator flagged, a film whose thickness readings disagree with each other.
3. **Propose R1** (or R2) — fits the model, scores the candidate pool, and writes
   the batch to a **new file beside the workbook**, never into it. That file gets
   two sheets: the worklist to fill in, and a **`Review`** sheet giving each
   proposed condition's predicted objectives with uncertainties, its predicted
   thickness in nanometres, its distance from anything already measured, and which
   settings sit at the edge of their range. The same text appears in the window, so
   it can be forwarded to the group as-is.

Then run the films, fill in the highlighted columns of that new sheet, and press
the button again. R2 reads the R1 measurements back and aggregates each condition's
three films into one observation.

The window approves nothing. It shows the proposed conditions in physical units
with the batch's spacing diagnostics; a human decides whether to fabricate.
Everything it does is available as plain functions in `mobo_kit.launcher`
(`inspect_campaign`, `gather_observations`, `generate_next_round`) for anyone who
would rather script it.

## Does the optimizer actually work?

`tests/test_dtlz2_acceptance.py` runs the whole loop on **DTLZ2** — a synthetic
3-objective, 10-input problem with a known Pareto front — so the algorithm can be
checked independently of any experimental data.

```bash
pytest tests/test_dtlz2_acceptance.py -m "not slow"
pytest tests/test_dtlz2_acceptance.py -m slow
```

Cumulative hypervolume rises monotonically **by construction**, so that alone
proves nothing — random sampling passes it too. The informative comparison is
against a random baseline at equal budget: mean hypervolume gain **+0.075 (BO)
against +0.056 (random)**, winning on 5 of 8 seeds. BO wins on the mean, not on
every seed, which is the honest expectation for 8 added points in 10 dimensions.

`python scripts/plot_dtlz2_report.py` renders the round-by-round GP fit,
uncertainty, acquisition surface and selected batch.

## Repository layout

```
src/mobo_kit/
  campaign.py             the three rounds; start here
  design.py               input grid and bounds
  lhs.py                  Latin hypercube sampling (R0)
  candidate_pool.py       discrete candidate sampling
  sobol_pool.py           nested Sobol pools (alternative sampler)
  models.py               GP construction
  model_validation.py     strict fitting, exact LOOCV, fit guards
  structured_mean.py      physics-informed GP mean functions
  scores.py               measurement columns -> objective values, cross-checked
  objectives.py           objective value -> utility contract
  batch_review.py         what a proposed batch says, before anyone fabricates it
  launcher.py             the one-button loop, and the tkinter window over it
  ucb_hvi.py              UCB hypervolume-improvement scoring (R1)
  qlognehvi_batch.py      qLogNEHVI batch selection (R2)

File: data/processed/R0+R1 full results-1.csv
 Speed (Inorg) [m/min],Speed (Org) [m/min],Pump rate (Inorg) [uL/min],Pump rate (Org) [uL/min],Conc. (Inorg) [M],Conc. (Org) [M],RH (Org) [%] ,Temp (Org) [C],AH (Org) [%],PCE,Stability,Repeatability,Repeatability Raw
0.58,0.3,190,134,0.85,0.75,14,24.7,3,0,0,10,0
0.95,0.58,170,246,0.9,0.85,30,44,19,0,0,10,0
0.67,0.95,150,179,1.05,1.15,17,31.8,6,0,0,10,0
0.77,0.39,130,269,1.15,0.65,23,28.5,6,0,0,10,0
0.39,0.67,230,201,1.2,0.55,27,41.6,15,10.69,1.35,3.333333333,0.2
0.3,0.86,90,224,1.3,0.95,35,41.6,19,0,0,10,0
0.86,0.48,210,111,1.35,1.05,38,36.3,16,16.43,5.68,0.952380952,0.95
0.3,0.3,82.5,120,1.4,0.4,10,23.2,2,17.22,0.9,0.735294118,1.26
0.92,0.39,213,181,1.35,1,14,45.1,9,0.54,1.09,0.392156863,2.45
0.89,0.36,228,280,1.4,0.65,21,46.5,15,0,0,10,0
0.3,0.67,240,213,1.4,1.05,5,38.2,2,16.83,4.68,1.282051282,0.68
0.43,0.85,213,254,1.35,1.15,16,42,9,2.18,0,3.125,0.22

File: data/processed/configCSV_example.csv
,speed_inorg,speed_org,inkfl_inorg,inkfl_org,conc_inorg,conc_org,temperature_c,absolute_humidity,,PCE,Stability,Repeatability
units,m/min,m/min,uL/min,uL/min,M,M,F,g/m^3,,,,
start,0.25,0.25,80,100,0.8,0.4,20,2,,,,
stop,1,1,240,280,1.4,1.2,50,37,,,,
step,0.01,0.01,1,1,0.05,0.05,1,1,,,,
,,,,,,,,,,,,
,0.58,0.3,190,134,0.85,0.75,24.7,3,,0,0,10
,0.95,0.58,170,246,0.9,0.85,44,19,,0,0,10
,0.67,0.95,150,179,1.05,1.15,31.8,6,,0,0,10
,0.77,0.39,130,269,1.15,0.65,28.5,6,,0,0,10
,0.39,0.67,230,201,1.2,0.55,41.6,15,,10.69,1.35,3.333333333
,0.3,0.86,90,224,1.3,0.95,41.6,19,,0,0,10
,0.86,0.48,210,111,1.35,1.05,36.3,16,,16.43,5.68,0.952380952
,0.3,0.3,82.5,120,1.4,0.4,23.2,2,,17.22,0.9,0.735294118
,0.92,0.39,213,181,1.35,1,45.1,9,,0.54,1.09,0.392156863
,0.89,0.36,228,280,1.4,0.65,46.5,15,,0,0,10
,0.3,0.67,240,213,1.4,1.05,38.2,2,,16.83,4.68,1.282051282
,0.43,0.85,213,254,1.35,1.15,42,9,,2.18,0,3.125
